Repository: Tiklifus/NanoToxML

# NanoToxML
Project for the Master's Thesis. "Development of a Machine Learning Model to Predict the Cytotoxicity of Nanoparticles in Cell Cultures"

File: Tox_DB.csv (part 1 of 25)
,material,shape,coat/functional group,synthesismethod,surface charge,size in medium (nm),zeta in medium (mV),no of cells (cells/well),human/animal,cell source,cell tissue,cell morphology,cell age,time (hr),concentration (ug/ml),test,test indicator,viability (%),DOI,core size (nm),surface area,Hydrodynamic diameter (nm),Zeta potential (mV),Cell type,Molecular weight (g/mol)
0,SiO2,Sphere,CTAB,Precipitation,Negative,90.09,,5000.0,A,Rat,Adrenal Gland,Irregular,Adult,12.0,1.95,MTT,TetrazoliumSalt,113.67,10.3109/15376516.2015.1070229,,,386.9,-35.9,PC12,60.08431
1,SiO2,Sphere,CTAB,Precipitation,Negative,90.09,,5000.0,A,Rat,Adrenal Gland,Irregular,Adult,12.0,3.9,MTT,TetrazoliumSalt,97.265,10.3109/15376516.2015.1070229,,,386.9,-35.9,PC12,60.08431
2,SiO2,Sphere,CTAB,Precipitation,Negative,90.09,,5000.0,A,Rat,Adrenal Gland,Irregular,Adult,12.0,7.8,MTT,TetrazoliumSalt,108.73,10.3109/15376516.2015.1070229,,,386.9,-35.9,PC12,60.08431
3,SiO2,Sphere,CTAB,Precipitation,Negative,90.09,,5000.0,A,Rat,Adrenal Gland,Irregular,Adult,12.0,15.6,MTT,TetrazoliumSalt,98.451,10.3109/15376516.2015.1070229,,,386.9,-35.9,PC12,60.08431
4,SiO2,Sphere,CTAB,Precipitation,Negative,90.09,,5000.0,A,Rat,Adrenal Gland,Irregular,Adult,12.0,31.2,MTT,TetrazoliumSalt,98.056,10.3109/15376516.2015.1070229,,,386.9,-35.9,PC12,60.08431
5,SiO2,Sphere,CTAB,Precipitation,Negative,90.09,,5000.0,A,Rat,Adrenal Gland,Irregular,Adult,12.0,62.5,MTT,TetrazoliumSalt,100.43,10.3109/15376516.2015.1070229,,,386.9,-35.9,PC12,60.08431
6,SiO2,Sphere,CTAB,Precipitation,Negative,90.09,,5000.0,A,Rat,Adrenal Gland,Irregular,Adult,12.0,125.0,MTT,TetrazoliumSalt,95.881,10.3109/15376516.2015.1070229,,,386.9,-35.9,PC12,60.08431
7,SiO2,Sphere,CTAB,Precipitation,Negative,90.09,,5000.0,A,Rat,Adrenal Gland,Irregular,Adult,12.0,250.0,MTT,TetrazoliumSalt,79.473,10.3109/15376516.2015.1070229,,,386.9,-35.9,PC12,60.08431
8,SiO2,Sphere,CTAB,Precipitation,Negative,90.09,,5000.0,A,Rat,Adrenal Gland,Irregular,Adult,12.0,500.0,MTT,TetrazoliumSalt,94.893,10.3109/15376516.2015.1070229,,,386.9,-35.9,PC12,60.08431
9,SiO2,Sphere,CTAB,Precipitation,Negative,90.09,,5000.0,A,Rat,Adrenal Gland,Irregular,Adult,12.0,1000.0,MTT,TetrazoliumSalt,79.275,10.3109/15376516.2015.1070229,,,386.9,-35.9,PC12,60.08431
10,SiO2,Sphere,CTAB,Precipitation,Negative,90.09,,5000.0,A,Rat,Adrenal Gland,Irregular,Adult,24.0,1.95,MTT,TetrazoliumSalt,105.21,10.3109/15376516.2015.1070229,,,386.9,-35.9,PC12,60.08431
11,SiO2,Sphere,CTAB,Precipitation,Negative,90.09,,5000.0,A,Rat,Adrenal Gland,Irregular,Adult,24.0,3.9,MTT,TetrazoliumSalt,120.85,10.3109/15376516.2015.1070229,,,386.9,-35.9,PC12,60.08431
12,SiO2,Sphere,CTAB,Precipitation,Negative,90.09,,5000.0,A,Rat,Adrenal Gland,Irregular,Adult,24.0,7.8,MTT,TetrazoliumSalt,117.25,10.3109/15376516.2015.1070229,,,386.9,-35.9,PC12,60.08431
13,SiO2,Sphere,CTAB,Precipitation,Negative,90.09,,5000.0,A,Rat,Adrenal Gland,Irregular,Adult,24.0,15.6,MTT,TetrazoliumSalt,106.06,10.3109/15376516.2015.1070229,,,386.9,-35.9,PC12,60.08431
14,SiO2,Sphere,CTAB,Precipitation,Negative,90.09,,5000.0,A,Rat,Adrenal Gland,Irregular,Adult,24.0,31.2,MTT,TetrazoliumSalt,84.93,10.3109/15376516.2015.1070229,,,386.9,-35.9,PC12,60.08431
15,SiO2,Sphere,CTAB,Precipitation,Negative,90.09,,5000.0,A,Rat,Adrenal Gland,Irregular,Adult,24.0,62.5,MTT,TetrazoliumSalt,96.127,10.3109/15376516.2015.1070229,,,386.9,-35.9,PC12,60.08431
16,SiO2,Sphere,CTAB,Precipitation,Negative,90.09,,5000.0,A,Rat,Adrenal Gland,Irregular,Adult,24.0,125.0,MTT,TetrazoliumSalt,94.225,10.3109/15376516.2015.1070229,,,386.9,-35.9,PC12,60.08431
17,SiO2,Sphere,CTAB,Precipitation,Negative,90.09,,5000.0,A,Rat,Adrenal Gland,Irregular,Adult,24.0,250.0,MTT,TetrazoliumSalt,103.94,10.3109/15376516.2015.1070229,,,386.9,-35.9,PC12,60.08431
18,SiO2,Sphere,CTAB,Precipitation,Negative,90.09,,5000.0,A,Rat,Adrenal Gland,Irregular,Adult,24.0,500.0,MTT,TetrazoliumSalt,79.014,10.3109/15376516.2015.1070229,,,386.9,-35.9,PC12,60.08431
19,SiO2,Sphere,CTAB,Precipitation,Negative,90.09,,5000.0,A,Rat,Adrenal Gland,Irregular,Adult,24.0,1000.0,MTT,TetrazoliumSalt,63.803,10.3109/15376516.2015.1070229,,,386.9,-35.9,PC12,60.08431
20,SiO2,Sphere,Ph,Precipitation,Negative,135.83,,5000.0,A,Rat,Adrenal Gland,Irregular,Adult,12.0,1.95,MTT,TetrazoliumSalt,97.463,10.3109/15376516.2015.1070229,,,375.4,-26.8,PC12,60.08431
21,SiO2,Sphere,Ph,Precipitation,Negative,135.83,,5000.0,A,Rat,Adrenal Gland,Irregular,Adult,12.0,3.9,MTT,TetrazoliumSalt,95.486,10.3109/15376516.2015.1070229,,,375.4,-26.8,PC12,60.08431
22,SiO2,Sphere,Ph,Precipitation,Negative,135.83,,5000.0,A,Rat,Adrenal Gland,Irregular,Adult,12.0,7.8,MTT,TetrazoliumSalt,89.951,10.3109/15376516.2015.1070229,,,375.4,-26.8,PC12,60.08431
23,SiO2,Sphere,Ph,Precipitation,Negative,135.83,,5000.0,A,Rat,Adrenal Gland,Irregular,Adult,12.0,15.6,MTT,TetrazoliumSalt,105.96,10.3109/15376516.2015.1070229,,,375.4,-26.8,PC12,60.08431
24,SiO2,Sphere,Ph,Precipitation,Negative,135.83,,5000.0,A,Rat,Adrenal Gland,Irregular,Adult,12.0,31.2,MTT,TetrazoliumSalt,95.091,10.3109/15376516.2015.1070229,,,375.4,-26.8,PC12,60.08431
25,SiO2,Sphere,Ph,Precipitation,Negative,135.83,,5000.0,A,Rat,Adrenal Gland,Irregular,Adult,12.0,62.5,MTT,TetrazoliumSalt,96.474,10.3109/15376516.2015.1070229,,,375.4,-26.8,PC12,60.08431
26,SiO2,Sphere,Ph,Precipitation,Negative,135.83,,5000.0,A,Rat,Adrenal Gland,Irregular,Adult,12.0,125.0,MTT,TetrazoliumSalt,94.3,10.3109/15376516.2015.1070229,,,375.4,-26.8,PC12,60.08431
27,SiO2,Sphere,Ph,Precipitation,Negative,135.83,,5000.0,A,Rat,Adrenal Gland,Irregular,Adult,12.0,250.0,MTT,TetrazoliumSalt,72.356,10.3109/15376516.2015.1070229,,,375.4,-26.8,PC12,60.08431
28,SiO2,Sphere,Ph,Precipitation,Negative,135.83,,5000.0,A,Rat,Adrenal Gland,Irregular,Adult,12.0,500.0,MTT,TetrazoliumSalt,70.774,10.3109/15376516.2015.1070229,,,375.4,-26.8,PC12,60.08431
29,SiO2,Sphere,Ph,Precipitation,Negative,135.83,,5000.0,A,Rat,Adrenal Gland,Irregular,Adult,12.0,1000.0,MTT,TetrazoliumSalt,71.763,10.3109/15376516.2015.1070229,,,375.4,-26.8,PC12,60.08431
30,SiO2,Sphere,Ph,Precipitation,Negative,135.83,,5000.0,A,Rat,Adrenal Gland,Irregular,Adult,24.0,1.95,MTT,TetrazoliumSalt,103.52,10.3109/15376516.2015.1070229,,,375.4,-26.8,PC12,60.08431
31,SiO2,Sphere,Ph,Precipitation,Negative,135.83,,5000.0,A,Rat,Adrenal Gland,Irregular,Adult,24.0,3.9,MTT,TetrazoliumSalt,96.761,10.3109/15376516.2015.1070229,,,375.4,-26.8,PC12,60.08431
32,SiO2,Sphere,Ph,Precipitation,Negative,135.83,,5000.0,A,Rat,Adrenal Gland,Irregular,Adult,24.0,7.8,MTT,TetrazoliumSalt,109.86,10.3109/15376516.2015.1070229,,,375.4,-26.8,PC12,60.08431
33,SiO2,Sphere,Ph,Precipitation,Negative,135.83,,5000.0,A,Rat,Adrenal Gland,Irregular,Adult,24.0,15.6,MTT,TetrazoliumSalt,122.75,10.3109/15376516.2015.1070229,,,375.4,-26.8,PC12,60.08431
34,SiO2,Sphere,Ph,Precipitation,Negative,135.83,,5000.0,A,Rat,Adrenal Gland,Irregular,Adult,24.0,31.2,MTT,TetrazoliumSalt,104.58,10.3109/15376516.2015.1070229,,,375.4,-26.8,PC12,60.08431
35,SiO2,Sphere,Ph,Precipitation,Negative,135.83,,5000.0,A,Rat,Adrenal Gland,Irregular,Adult,24.0,62.5,MTT,TetrazoliumSalt,118.73,10.3109/15376516.2015.1070229,,,375.4,-26.8,PC12,60.08431
36,SiO2,Sphere,Ph,Precipitation,Negative,135.83,,5000.0,A,Rat,Adrenal Gland,Irregular,Adult,24.0,125.0,MTT,TetrazoliumSalt,94.648,10.3109/15376516.2015.1070229,,,375.4,-26.8,PC12,60.08431
37,SiO2,Sphere,Ph,Precipitation,Negative,135.83,,5000.0,A,Rat,Adrenal Gland,Irregular,Adult,24.0,250.0,MTT,TetrazoliumSalt,103.1,10.3109/15376516.2015.1070229,,,375.4,-26.8,PC12,60.08431
38,SiO2,Sphere,Ph,Precipitation,Negative,135.83,,5000.0,A,Rat,Adrenal Gland,Irregular,Adult,24.0,500.0,MTT,TetrazoliumSalt,105.63,10.3109/15376516.2015.1070229,,,375.4,-26.8,PC12,60.08431
39,SiO2,Sphere,Ph,Precipitation,Negative,135.83,,5000.0,A,Rat,Adrenal Gland,Irregular,Adult,24.0,1000.0,MTT,TetrazoliumSalt,80.493,10.3109/15376516.2015.1070229,,,375.4,-26.8,PC12,60.08431
40,SiO2,Sphere,NH2,Precipitation,Positive,142.11,,5000.0,A,Rat,Adrenal Gland,Irregular,Adult,12.0,1.95,MTT,TetrazoliumSalt,120.0,10.3109/15376516.2015.1070229,,,437.0,21.7,PC12,60.08431
41,SiO2,Sphere,NH2,Precipitation,Positive,142.11,,5000.0,A,Rat,Adrenal Gland,Irregular,Adult,12.0,3.9,MTT,TetrazoliumSalt,119.41,10.3109/15376516.2015.1070229,,,437.0,21.7,PC12,60.08431
42,SiO2,Sphere,NH2,Precipitation,Positive,142.11,,5000.0,A,Rat,Adrenal Gland,Irregular,Adult,12.0,7.8,MTT,TetrazoliumSalt,109.52,10.3109/15376516.2015.1070229,,,437.0,21.7,PC12,60.08431
43,SiO2,Sphere,NH2,Precipitation,Positive,142.11,,5000.0,A,Rat,Adrenal Gland,Irregular,Adult,12.0,15.6,MTT,TetrazoliumSalt,111.3,10.3109/15376516.2015.1070229,,,437.0,21.7,PC12,60.08431
44,SiO2,Sphere,NH2,Precipitation,Positive,142.11,,5000.0,A,Rat,Adrenal Gland,Irregular,Adult,12.0,31.2,MTT,TetrazoliumSalt,114.86,10.3109/15376516.2015.1070229,,,437.0,21.7,PC12,60.08431
45,SiO2,Sphere,NH2,Precipitation,Positive,142.11,,5000.0,A,Rat,Adrenal Gland,Irregular,Adult,12.0,62.5,MTT,TetrazoliumSalt,116.05,10.3109/15376516.2015.1070229,,,437.0,21.7,PC12,60.08431
46,SiO2,Sphere,NH2,Precipitation,Positive,142.11,,5000.0,A,Rat,Adrenal Gland,Irregular,Adult,12.0,125.0,MTT,TetrazoliumSalt,106.95,10.3109/15376516.2015.1070229,,,437.0,21.7,PC12,60.08431
47,SiO2,Sphere,NH2,Precipitation,Positive,142.11,,5000.0,A,Rat,Adrenal Gland,Irregular,Adult,12.0,250.0,MTT,TetrazoliumSalt,73.74,10.3109/15376516.2015.1070229,,,437.0,21.7,PC12,60.08431
48,SiO2,Sphere,NH2,Precipitation,Positive,142.11,,5000.0,A,Rat,Adrenal Gland,Irregular,Adult,12.0,500.0,MTT,TetrazoliumSalt,93.904,10.3109/15376516.2015.1070229,,,437.0,21.7,PC12,60.08431
49,SiO2,Sphere,NH2,Precipitation,Positive,142.11,,5000.0,A,Rat,Adrenal Gland,Irregular,Adult,12.0,1000.0,MTT,TetrazoliumSalt,76.31,10.3109/15376516.2015.1070229,,,437.0,21.7,PC12,60.08431
50,SiO2,Sphere,NH2,Precipitation,Positive,142.11,,5000.0,A,Rat,Adrenal Gland,Irregular,Adult,24.0,1.95,MTT,TetrazoliumSalt,104.15,10.3109/15376516.2015.1070229,,,437.0,21.7,PC12,60.08431
51,SiO2,Sphere,NH2,Precipitation,Positive,142.11,,5000.0,A,Rat,Adrenal Gland,Irregular,Adult,24.0,3.9,MTT,TetrazoliumSalt,102.89,10.3109/15376516.2015.1070229,,,437.0,21.7,PC12,60.08431
52,SiO2,Sphere,NH2,Precipitation,Positive,142.11,,5000.0,A,Rat,Adrenal Gland,Irregular,Adult,24.0,7.8,MTT,TetrazoliumSalt,102.04,10.3109/15376516.2015.1070229,,,437.0,21.7,PC12,60.08431
53,SiO2,Sphere,NH2,Precipitation,Positive,142.11,,5000.0,A,Rat,Adrenal Gland,Irregular,Adult,24.0,15.6,MTT,TetrazoliumSalt,94.225,10.3109/15376516.2015.1070229,,,437.0,21.7,PC12,60.08431
54,SiO2,Sphere,NH2,Precipitation,Positive,142.11,,5000.0,A,Rat,Adrenal Gland,Irregular,Adult,24.0,31.2,MTT,TetrazoliumSalt,90.423,10.3109/15376516.2015.1070229,,,437.0,21.7,PC12,60.08431
55,SiO2,Sphere,NH2,Precipitation,Positive,142.11,,5000.0,A,Rat,Adrenal Gland,Irregular,Adult,24.0,62.5,MTT,TetrazoliumSalt,91.056,10.3109/15376516.2015.1070229,,,437.0,21.7,PC12,60.08431
56,SiO2,Sphere,NH2,Precipitation,Positive,142.11,,5000.0,A,Rat,Adrenal Gland,Irregular,Adult,24.0,125.0,MTT,TetrazoliumSalt,100.77,10.3109/15376516.2015.1070229,,,437.0,21.7,PC12,60.08431
57,SiO2,Sphere,NH2,Precipitation,Positive,142.11,,5000.0,A,Rat,Adrenal Gland,Irregular,Adult,24.0,250.0,MTT,TetrazoliumSalt,96.761,10.3109/15376516.2015.1070229,,,437.0,21.7,PC12,60.08431
58,SiO2,Sphere,NH2,Precipitation,Positive,142.11,,5000.0,A,Rat,Adrenal Gland,Irregular,Adult,24.0,500.0,MTT,TetrazoliumSalt,103.94,10.3109/15376516.2015.1070229,,,437.0,21.7,PC12,60.08431
59,SiO2,Sphere,NH2,Precipitation,Positive,142.11,,5000.0,A,Rat,Adrenal Gland,Irregular,Adult,24.0,1000.0,MTT,TetrazoliumSalt,85.775,10.3109/15376516.2015.1070229,,,437.0,21.7,PC12,60.08431
60,SiO2,Sphere,None,Commercial,Negative,10.0,,2600.0,A,Mouse,Ascites,Monocyte/Macrophage,Adult,24.0,1.0,CellTiterBlue,AlamarBlue,107.59,10.5402/2012/454072,,,10.0,-27.0,RAW264.7,60.08431
61,SiO2,Sphere,None,Commercial,Negative,10.0,,2600.0,A,Mouse,Ascites,Monocyte/Macrophage,Adult,24.0,10.0,CellTiterBlue,AlamarBlue,100.81,10.5402/2012/454072,,,10.0,-27.0,RAW264.7,60.08431
62,SiO2,Sphere,None,Commercial,Negative,10.0,,2600.0,A,Mouse,Ascites,Monocyte/Macrophage,Adult,24.0,100.0,CellTiterBlue,AlamarBlue,70.11,10.5402/2012/454072,,,10.0,-27.0,RAW264.7,60.08431
63,SiO2,Sphere,None,Commercial,Negative,10.0,,2600.0,A,Mouse,Ascites,Monocyte/Macrophage,Adult,24.0,1000.0,CellTiterBlue,AlamarBlue,22.617,10.5402/2012/454072,,,10.0,-27.0,RAW264.7,60.08431
64,SiO2,Sphere,None,Commercial,Negative,10.0,,2600.0,A,Mouse,Ascites,Monocyte/Macrophage,Adult,24.0,1.0,XTT,TetrazoliumSalt,123.42,10.5402/2012/454072,,,10.0,-27.0,RAW264.7,60.08431
65,SiO2,Sphere,None,Commercial,Negative,10.0,,2600.0,A,Mouse,Ascites,Monocyte/Macrophage,Adult,24.0,10.0,XTT,TetrazoliumSalt,114.38,10.5402/2012/454072,,,10.0,-27.0,RAW264.7,60.08431
66,SiO2,Sphere,None,Commercial,Negative,10.0,,2600.0,A,Mouse,Ascites,Monocyte/Macrophage,Adult,24.0,100.0,XTT,TetrazoliumSalt,82.714,10.5402/2012/454072,,,10.0,-27.0,RAW264.7,60.08431
67,SiO2,Sphere,None,Commercial,Negative,10.0,,2600.0,A,Mouse,Ascites,Monocyte/Macrophage,Adult,24.0,1000.0,XTT,TetrazoliumSalt,25.525,10.5402/2012/454072,,,10.0,-27.0,RAW264.7,60.08431
68,SiO2,Sphere,None,Commercial,Negative,10.0,,2600.0,A,Mouse,Ascites,Monocyte/Macrophage,Adult,24.0,1.0,LDH,LDHrelease,4.5234,10.5402/2012/454072,,,10.0,-27.0,RAW264.7,60.08431
69,SiO2,Sphere,None,Commercial,Negative,10.0,,2600.0,A,Mouse,Ascites,Monocyte/Macrophage,Adult,24.0,10.0,LDH,LDHrelease,6.1389,10.5402/2012/454072,,,10.0,-27.0,RAW264.7,60.08431
70,SiO2,Sphere,None,Commercial,Negative,10.0,,2600.0,A,Mouse,Ascites,Monocyte/Macrophage,Adult,24.0,100.0,LDH,LDHrelease,22.294,10.5402/2012/454072,,,10.0,-27.0,RAW264.7,60.08431
71,SiO2,Sphere,None,Commercial,Negative,10.0,,2600.0,A,Mouse,Ascites,Monocyte/Macrophage,Adult,24.0,1000.0,LDH,LDHrelease,69.467,10.5402/2012/454072,,,10.0,-27.0,RAW264.7,60.08431
72,SiO2,Sphere,None,Commercial,Negative,10.0,,6000.0,A,Mouse,Ascites,Monocyte/Macrophage,Adult,24.0,1.0,Live/Dead,PropidiumIodide,95.315,10.5402/2012/454072,,,10.0,-27.0,RAW264.7,60.08431
73,SiO2,Sphere,None,Commercial,Negative,10.0,,6000.0,A,Mouse,Ascites,Monocyte/Macrophage,Adult,24.0,10.0,Live/Dead,PropidiumIodide,86.268,10.5402/2012/454072,,,10.0,-27.0,RAW264.7,60.08431
74,SiO2,Sphere,None,Commercial,Negative,10.0,,6000.0,A,Mouse,Ascites,Monocyte/Macrophage,Adult,24.0,100.0,Live/Dead,PropidiumIodide,69.467,10.5402/2012/454072,,,10.0,-27.0,RAW264.7,60.08431
75,SiO2,Sphere,None,Commercial,Negative,10.0,,6000.0,A,Mouse,Ascites,Monocyte/Macrophage,Adult,24.0,1000.0,Live/Dead,PropidiumIodide,9.6931,10.5402/2012/454072,,,10.0,-27.0,RAW264.7,60.08431
76,SiO2,Sphere,None,Commercial,Negative,10.0,,6000.0,A,Mouse,Ascites,Monocyte/Macrophage,Adult,24.0,1.0,Live/Dead,CalceinAM,94.023,10.5402/2012/454072,,,10.0,-27.0,RAW264.7,60.08431
77,SiO2,Sphere,None,Commercial,Negative,10.0,,6000.0,A,Mouse,Ascites,Monocyte/Macrophage,Adult,24.0,10.0,Live/Dead,CalceinAM,91.761,10.5402/2012/454072,,,10.0,-27.0,RAW264.7,60.08431
78,SiO2,Sphere,None,Commercial,Negative,10.0,,6000.0,A,Mouse,Ascites,Monocyte/Macrophage,Adult,24.0,100.0,Live/Dead,CalceinAM,71.729,10.5402/2012/454072,,,10.0,-27.0,RAW264.7,60.08431
79,SiO2,Sphere,None,Commercial,Negative,10.0,,6000.0,A,Mouse,Ascites,Monocyte/Macrophage,Adult,24.0,1000.0,Live/Dead,CalceinAM,44.265,10.5402/2012/454072,,,10.0,-27.0,RAW264.7,60.08431
92,Fe3O4,Sphere,Dextran,Thermal Decomposition,,,,10000.0,A,Monkey,Kidney,Epithelial,Adult,24.0,100.0,MTT,TetrazoliumSalt,102.0,10.1002/jbm.b.33068,,,18.0,,VERO,231.53262
93,Fe3O4,Sphere,Dextran,Thermal Decomposition,,,,10000.0,A,Monkey,Kidney,Epithelial,Adult,24.0,200.0,MTT,TetrazoliumSalt,105.08,10.1002/jbm.b.33068,,,18.0,,VERO,231.53262
94,Fe3O4,Sphere,Dextran,Thermal Decomposition,,,,10000.0,A,Monkey,Kidney,Epithelial,Adult,24.0,300.0,MTT,TetrazoliumSalt,100.0,10.1002/jbm.b.33068,,,18.0,,VERO,231.53262
95,Fe3O4,Sphere,Dextran,Thermal Decomposition,,,,10000.0,A,Monkey,Kidney,Epithelial,Adult,24.0,400.0,MTT,TetrazoliumSalt,100.0,10.1002/jbm.b.33068,,,18.0,,VERO,231.53262
96,Fe3O4,Sphere,Dextran,Thermal Decomposition,,,,10000.0,A,Monkey,Kidney,Epithelial,Adult,24.0,500.0,MTT,TetrazoliumSalt,80.0,10.1002/jbm.b.33068,,,18.0,,VERO,231.53262
97,Fe3O4,Sphere,Dextran,Thermal Decomposition,,,,10000.0,A,Dog,Kidney,Epithelial,Adult,24.0,100.0,MTT,TetrazoliumSalt,101.97,10.1002/jbm.b.33068,,,18.0,,MDCK,231.53262
98,Fe3O4,Sphere,Dextran,Thermal Decomposition,,,,10000.0,A,Dog,Kidney,Epithelial,Adult,24.0,200.0,MTT,TetrazoliumSalt,115.09,10.1002/jbm.b.33068,,,18.0,,MDCK,231.53262
99,Fe3O4,Sphere,Dextran,Thermal Decomposition,,,,10000.0,A,Dog,Kidney,Epithelial,Adult,24.0,300.0,MTT,TetrazoliumSalt,115.09,10.1002/jbm.b.33068,,,18.0,,MDCK,231.53262
100,Fe3O4,Sphere,Dextran,Thermal Decomposition,,,,10000.0,A,Dog,Kidney,Epithelial,Adult,24.0,400.0,MTT,TetrazoliumSalt,100.1,10.1002/jbm.b.33068,,,18.0,,MDCK,208.9804
101,Fe3O4,Sphere,Dextran,Thermal Decomposition,,,,10000.0,A,Dog,Kidney,Epithelial,Adult,24.0,500.0,MTT,TetrazoliumSalt,118.08,10.1002/jbm.b.33068,,,18.0,,MDCK,208.9804
102,Fe3O4,Sphere,PEG,Thermal Decomposition,,,,10000.0,A,Dog,Kidney,Epithelial,Adult,24.0,100.0,MTT,TetrazoliumSalt,80.0,10.1002/jbm.b.33068,,,18.0,,MDCK,208.9804
103,Fe3O4,Sphere,PEG,Thermal Decomposition,,,,10000.0,A,Dog,Kidney,Epithelial,Adult,24.0,200.0,MTT,TetrazoliumSalt,75.077,10.1002/jbm.b.33068,,,18.0,,MDCK,208.9804
104,Fe3O4,Sphere,PEG,Thermal Decomposition,,,,10000.0,A,Dog,Kidney,Epithelial,Adult,24.0,300.0,MTT,TetrazoliumSalt,50.0,10.1002/jbm.b.33068,,,18.0,,MDCK,208.9804
105,Fe3O4,Sphere,PEG,Thermal Decomposition,,,,10000.0,A,Dog,Kidney,Epithelial,Adult,24.0,400.0,MTT,TetrazoliumSalt,38.0,10.1002/jbm.b.33068,,,18.0,,MDCK,208.9804
106,Fe3O4,Sphere,PEG,Thermal Decomposition,,,,10000.0,A,Dog,Kidney,Epithelial,Adult,24.0,500.0,MTT,TetrazoliumSalt,34.923,10.1002/jbm.b.33068,,,18.0,,MDCK,208.9804
107,Fe3O4,Sphere,PEG,Thermal Decomposition,,,,10000.0,A,Dog,Kidney,Epithelial,Adult,24.0,100.0,MTT,TetrazoliumSalt,89.986,10.1002/jbm.b.33068,,,18.0,,MDCK,208.9804
108,Fe3O4,Sphere,PEG,Thermal Decomposition,,,,10000.0,A,Dog,Kidney,Epithelial,Adult,24.0,200.0,MTT,TetrazoliumSalt,80.245,10.1002/jbm.b.33068,,,18.0,,MDCK,208.9804
109,Fe3O4,Sphere,PEG,Thermal Decomposition,,,,10000.0,A,Dog,Kidney,Epithelial,Adult,24.0,300.0,MTT,TetrazoliumSalt,31.916,10.1002/jbm.b.33068,,,18.0,,MDCK,208.9804
110,Fe3O4,Sphere,PEG,Thermal Decomposition,,,,10000.0,A,Dog,Kidney,Epithelial,Adult,24.0,400.0,MTT,TetrazoliumSalt,30.043,10.1002/jbm.b.33068,,,18.0,,MDCK,208.9804
111,Fe3O4,Sphere,PEG,Thermal Decomposition,,,,10000.0,A,Dog,Kidney,Epithelial,Adult,24.0,500.0,MTT,TetrazoliumSalt,30.043,10.1002/jbm.b.33068,,,18.0,,MDCK,208.9804
112,Bi,Sphere,None,Precipitation,,,,20000.0,H,Human,Cervix,Epithelial,Adult,24.0,,Live/Dead,CalceinAM,97.16,10.1007/s10856-012-4716-1,,,20.0,,HeLa,208.9804
113,Bi,Sphere,None,Precipitation,,,,20000.0,H,Human,Cervix,Epithelial,Adult,24.0,,Live/Dead,CalceinAM,86.296,10.1007/s10856-012-4716-1,,,20.0,,HeLa,208.9804
114,Bi,Sphere,None,Precipitation,,,,20000.0,H,Human,Cervix,Epithelial,Adult,24.0,,Live/Dead,CalceinAM,55.802,10.1007/s10856-012-4716-1,,,20.0,,HeLa,208.9804
115,Bi,Sphere,None,Precipitation,,,,20000.0,H,Human,Bone,Fibroblast,Adult,24.0,,Live/Dead,CalceinAM,99.256,10.1007/s10856-012-4716-1,,,20.0,,MG-63,208.9804
116,Bi,Sphere,None,Precipitation,,,,20000.0,H,Human,Bone,Fibroblast,Adult,24.0,,Live/Dead,CalceinAM,87.593,10.1007/s10856-012-4716-1,,,20.0,,MG-63,208.9804
117,Bi,Sphere,None,Precipitation,,,,20000.0,H,Human,Bone,Fibroblast,Adult,24.0,,Live/Dead,CalceinAM,71.712,10.1007/s10856-012-4716-1,,,20.0,,MG-63,208.9804
118,Bi,Sphere,None,Precipitation,,,,20000.0,H,Human,Cervix,Epithelial,Adult,24.0,,MTT,TetrazoliumSalt,95.11,10.1007/s10856-012-4716-1,,,20.0,,HeLa,208.9804
119,Bi,Sphere,None,Precipitation,,,,20000.0,H,Human,Cervix,Epithelial,Adult,24.0,,MTT,TetrazoliumSalt,87.164,10.1007/s10856-012-4716-1,,,20.0,,HeLa,208.9804
120,Bi,Sphere,None,Precipitation,,,,20000.0,H,Human,Cervix,Epithelial,Adult,24.0,,MTT,TetrazoliumSalt,54.156,10.1007/s10856-012-4716-1,,,20.0,,HeLa,208.9804
121,Bi,Sphere,None,Precipitation,,,,20000.0,H,Human,Bone,Fibroblast,Adult,24.0,,MTT,TetrazoliumSalt,96.429,10.1007/s10856-012-4716-1,,,20.0,,MG-63,208.9804
122,Bi,Sphere,None,Precipitation,,,,20000.0,H,Human,Bone,Fibroblast,Adult,24.0,,MTT,TetrazoliumSalt,92.989,10.1007/s10856-012-4716-1,,,20.0,,MG-63,208.9804
123,Bi,Sphere,None,Precipitation,,,,20000.0,H,Human,Bone,Fibroblast,Adult,24.0,,MTT,TetrazoliumSalt,67.857,10.1007/s10856-012-4716-1,,,20.0,,MG-63,208.9804
124,Bi,Sphere,NH2,Precipitation,,,,20000.0,H,Human,Cervix,Epithelial,Adult,24.0,,Live/Dead,CalceinAM,99.383,10.1007/s10856-012-4716-1,,,20.0,,HeLa,208.9804
125,Bi,Sphere,NH2,Precipitation,,,,20000.0,H,Human,Cervix,Epithelial,Adult,24.0,,Live/Dead,CalceinAM,70.0,10.1007/s10856-012-4716-1,,,20.0,,HeLa,208.9804
126,Bi,Sphere,NH2,Precipitation,,,,20000.0,H,Human,Cervix,Epithelial,Adult,24.0,,Live/Dead,CalceinAM,48.642,10.1007/s10856-012-4716-1,,,20.0,,HeLa,208.9804
127,Bi,Sphere,NH2,Precipitation,,,,20000.0,H,Human,Bone,Fibroblast,Adult,24.0,,Live/Dead,CalceinAM,99.256,10.1007/s10856-012-4716-1,,,20.0,,MG-63,208.9804
128,Bi,Sphere,NH2,Precipitation,,,,20000.0,H,Human,Bone,Fibroblast,Adult,24.0,,Live/Dead,CalceinAM,82.878,10.1007/s10856-012-4716-1,,,20.0,,MG-63,208.9804
129,Bi,Sphere,NH2,Precipitation,,,,20000.0,H,Human,Bone,Fibroblast,Adult,24.0,,Live/Dead,CalceinAM,77.916,10.1007/s10856-012-4716-1,,,20.0,,MG-63,208.9804
130,Bi,Sphere,NH2,Precipitation,,,,20000.0,H,Human,Cervix,Epithelial,Adult,24.0,,MTT,TetrazoliumSalt,93.521,10.1007/s10856-012-4716-1,,,20.0,,HeLa,208.9804
131,Bi,Sphere,NH2,Precipitation,,,,20000.0,H,Human,Cervix,Epithelial,Adult,24.0,,MTT,TetrazoliumSalt,78.24,10.1007/s10856-012-4716-1,,,20.0,,HeLa,208.9804
132,Bi,Sphere,NH2,Precipitation,,,,20000.0,H,Human,Cervix,Epithelial,Adult,24.0,,MTT,TetrazoliumSalt,48.533,10.1007/s10856-012-4716-1,,,20.0,,HeLa,208.9804
133,Bi,Sphere,NH2,Precipitation,,,,20000.0,H,Human,Bone,Fibroblast,Adult,24.0,,MTT,TetrazoliumSalt,93.651,10.1007/s10856-012-4716-1,,,20.0,,MG-63,208.9804
134,Bi,Sphere,NH2,Precipitation,,,,20000.0,H,Human,Bone,Fibroblast,Adult,24.0,,MTT,TetrazoliumSalt,83.73,10.1007/s10856-012-4716-1,,,20.0,,MG-63,208.9804
135,Bi,Sphere,NH2,Precipitation,,,,20000.0,H,Human,Bone,Fibroblast,Adult,24.0,,MTT,TetrazoliumSalt,71.825,10.1007/s10856-012-4716-1,,,20.0,,MG-63,208.9804
136,Bi,Sphere,Silica,Precipitation,,,,20000.0,H,Human,Cervix,Epithelial,Adult,24.0,,Live/Dead,CalceinAM,99.383,10.1007/s10856-012-4716-1,,,20.0,,HeLa,208.9804
137,Bi,Sphere,Silica,Precipitation,,,,20000.0,H,Human,Cervix,Epithelial,Adult,24.0,,Live/Dead,CalceinAM,83.951,10.1007/s10856-012-4716-1,,,20.0,,HeLa,208.9804
138,Bi,Sphere,Silica,Precipitation,,,,20000.0,H,Human,Cervix,Epithelial,Adult,24.0,,Live/Dead,CalceinAM,59.506,10.1007/s10856-012-4716-1,,,20.0,,HeLa,208.9804
139,Bi,Sphere,Silica,Precipitation,,,,20000.0,H,Human,Bone,Fibroblast,Adult,24.0,,Live/Dead,CalceinAM,98.511,10.1007/s10856-012-4716-1,,,20.0,,MG-63,208.9804
140,Bi,Sphere,Silica,Precipitation,,,,20000.0,H,Human,Bone,Fibroblast,Adult,24.0,,Live/Dead,CalceinAM,94.169,10.1007/s10856-012-4716-1,,,20.0,,MG-63,208.9804
141,Bi,Sphere,Silica,Precipitation,,,,20000.0,H,Human,Bone,Fibroblast,Adult,24.0,,Live/Dead,CalceinAM,77.171,10.1007/s10856-012-4716-1,,,20.0,,MG-63,208.9804
142,Bi,Sphere,Silica,Precipitation,,,,20000.0,H,Human,Cervix,Epithelial,Adult,24.0,,MTT,TetrazoliumSalt,99.389,10.1007/s10856-012-4716-1,,,20.0,,HeLa,208.9804
143,Bi,Sphere,Silica,Precipitation,,,,20000.0,H,Human,Cervix,Epithelial,Adult,24.0,,MTT,TetrazoliumSalt,92.176,10.1007/s10856-012-4716-1,,,20.0,,HeLa,208.9804
144,Bi,Sphere,Silica,Precipitation,,,,20000.0,H,Human,Cervix,Epithelial,Adult,24.0,,MTT,TetrazoliumSalt,63.692,10.1007/s10856-012-4716-1,,,20.0,,HeLa,208.9804
145,Bi,Sphere,Silica,Precipitation,,,,20000.0,H,Human,Bone,Fibroblast,Adult,24.0,,MTT,TetrazoliumSalt,98.28,10.1007/s10856-012-4716-1,,,20.0,,MG-63,208.9804
146,Bi,Sphere,Silica,Precipitation,,,,20000.0,H,Human,Bone,Fibroblast,Adult,24.0,,MTT,TetrazoliumSalt,93.519,10.1007/s10856-012-4716-1,,,20.0,,MG-63,208.9804
147,Bi,Sphere,Silica,Precipitation,,,,20000.0,H,Human,Bone,Fibroblast,Adult,24.0,,MTT,TetrazoliumSalt,75.529,10.1007/s10856-012-4716-1,,,20.0,,MG-63,208.9804
148,Bi,Sphere,PEG,Precipitation,,,,20000.0,H,Human,Cervix,Epithelial,Adult,24.0,,Live/Dead,CalceinAM,98.395,10.1007/s10856-012-4716-1,,,20.0,,HeLa,208.9804
149,Bi,Sphere,PEG,Precipitation,,,,20000.0,H,Human,Cervix,Epithelial,Adult,24.0,,Live/Dead,CalceinAM,87.778,10.1007/s10856-012-4716-1,,,20.0,,HeLa,208.9804
150,Bi,Sphere,PEG,Precipitation,,,,20000.0,H,Human,Cervix,Epithelial,Adult,24.0,,Live/Dead,CalceinAM,66.667,10.1007/s10856-012-4716-1,,,20.0,,HeLa,208.9804
151,Bi,Sphere,PEG,Precipitation,,,,20000.0,H,Human,Bone,Fibroblast,Adult,24.0,,Live/Dead,CalceinAM,98.387,10.1007/s10856-012-4716-1,,,20.0,,MG-63,208.9804
152,Bi,Sphere,PEG,Precipitation,,,,20000.0,H,Human,Bone,Fibroblast,Adult,24.0,,Live/Dead,CalceinAM,91.935,10.1007/s10856-012-4716-1,,,20.0,,MG-63,208.9804
153,Bi,Sphere,PEG,Precipitation,,,,20000.0,H,Human,Bone,Fibroblast,Adult,24.0,,Live/Dead,CalceinAM,78.164,10.1007/s10856-012-4716-1,,,20.0,,MG-63,208.9804
154,Bi,Sphere,PEG,Precipitation,,,,20000.0,H,Human,Cervix,Epithelial,Adult,24.0,,MTT,TetrazoliumSalt,96.21,10.1007/s10856-012-4716-1,,,20.0,,HeLa,208.9804
155,Bi,Sphere,PEG,Precipitation,,,,20000.0,H,Human,Cervix,Epithelial,Adult,24.0,,MTT,TetrazoliumSalt,88.875,10.1007/s10856-012-4716-1,,,20.0,,HeLa,208.9804
156,Bi,Sphere,PEG,Precipitation,,,,20000.0,H,Human,Cervix,Epithelial,Adult,24.0,,MTT,TetrazoliumSalt,72.983,10.1007/s10856-012-4716-1,,,20.0,,HeLa,208.9804
157,Bi,Sphere,PEG,Precipitation,,,,20000.0,H,Human,Bone,Fibroblast,Adult,24.0,,MTT,TetrazoliumSalt,97.354,10.1007/s10856-012-4716-1,,,20.0,,MG-63,208.9804
158,Bi,Sphere,PEG,Precipitation,,,,20000.0,H,Human,Bone,Fibroblast,Adult,24.0,,MTT,TetrazoliumSalt,92.063,10.1007/s10856-012-4716-1,,,20.0,,MG-63,208.9804
159,Bi,Sphere,PEG,Precipitation,,,,20000.0,H,Human,Bone,Fibroblast,Adult,24.0,,MTT,TetrazoliumSalt,78.175,10.1007/s10856-012-4716-1,,,20.0,,MG-63,208.9804
160,Bi,Sphere,None,Precipitation,,,,20000.0,H,Human,Cervix,Epithelial,Adult,12.0,,Live/Dead,CalceinAM,90.617,10.1007/s10856-012-4716-1,,,20.0,,HeLa,208.9804
161,Bi,Sphere,None,Precipitation,,,,20000.0,H,Human,Cervix,Epithelial,Adult,24.0,,Live/Dead,CalceinAM,75.802,10.1007/s10856-012-4716-1,,,20.0,,HeLa,208.9804
162,Bi,Sphere,None,Precipitation,,,,20000.0,H,Human,Cervix,Epithelial,Adult,48.0,,Live/Dead,CalceinAM,55.556,10.1007/s10856-012-4716-1,,,20.0,,HeLa,208.9804
163,Bi,Sphere,None,Precipitation,,,,20000.0,H,Human,Cervix,Epithelial,Adult,72.0,,Live/Dead,CalceinAM,34.568,10.1007/s10856-012-4716-1,,,20.0,,HeLa,208.9804
164,Bi,Sphere,None,Precipitation,,,,20000.0,H,Human,Cervix,Epithelial,Adult,96.0,,Live/Dead,CalceinAM,22.963,10.1007/s10856-012-4716-1,,,20.0,,HeLa,208.9804
165,Bi,Sphere,None,Precipitation,,,,20000.0,H,Human,Bone,Fibroblast,Adult,12.0,,Live/Dead,CalceinAM,93.223,10.1007/s10856-012-4716-1,,,20.0,,MG-63,208.9804
166,Bi,Sphere,None,Precipitation,,,,20000.0,H,Human,Bone,Fibroblast,Adult,24.0,,Live/Dead,CalceinAM,87.414,10.1007/s10856-012-4716-1,,,20.0,,MG-63,208.9804
167,Bi,Sphere,None,Precipitation,,,,20000.0,H,Human,Bone,Fibroblast,Adult,48.0,,Live/Dead,CalceinAM,71.369,10.1007/s10856-012-4716-1,,,20.0,,MG-63,208.9804
168,Bi,Sphere,None,Precipitation,,,,20000.0,H,Human,Bone,Fibroblast,Adult,72.0,,Live/Dead,CalceinAM,54.633,10.1007/s10856-012-4716-1,,,20.0,,MG-63,208.9804
169,Bi,Sphere,None,Precipitation,,,,20000.0,H,Human,Bone,Fibroblast,Adult,96.0,,Live/Dead,CalceinAM,45.92,10.1007/s10856-012-4716-1,,,20.0,,MG-63,208.9804
170,Bi,Sphere,NH2,Precipitation,,,,20000.0,H,Human,Cervix,Epithelial,Adult,12.0,,Live/Dead,CalceinAM,91.111,10.1007/s10856-012-4716-1,,,20.0,,HeLa,208.9804
171,Bi,Sphere,NH2,Precipitation,,,,20000.0,H,Human,Cervix,Epithelial,Adult,24.0,,Live/Dead,CalceinAM,69.63,10.1007/s10856-012-4716-1,,,20.0,,HeLa,208.9804
172,Bi,Sphere,NH2,Precipitation,,,,20000.0,H,Human,Cervix,Epithelial,Adult,48.0,,Live/Dead,CalceinAM,48.519,10.1007/s10856-012-4716-1,,,20.0,,HeLa,208.9804
173,Bi,Sphere,NH2,Precipitation,,,,20000.0,H,Human,Cervix,Epithelial,Adult,72.0,,Live/Dead,CalceinAM,22.346,10.1007/s10856-012-4716-1,,,20.0,,HeLa,208.9804
174,Bi,Sphere,NH2,Precipitation,,,,20000.0,H,Human,Cervix,Epithelial,Adult,96.0,,Live/Dead,CalceinAM,5.8025,10.1007/s10856-012-4716-1,,,20.0,,HeLa,208.9804
175,Bi,Sphere,NH2,Precipitation,,,,20000.0,H,Human,Bone,Fibroblast,Adult,12.0,,Live/Dead,CalceinAM,92.531,10.1007/s10856-012-4716-1,,,20.0,,MG-63,208.9804
176,Bi,Sphere,NH2,Precipitation,,,,20000.0,H,Human,Bone,Fibroblast,Adult,24.0,,Live/Dead,CalceinAM,82.434,10.1007/s10856-012-4716-1,,,20.0,,MG-63,208.9804
177,Bi,Sphere,NH2,Precipitation,,,,20000.0,H,Human,Bone,Fibroblast,Adult,48.0,,Live/Dead,CalceinAM,69.848,10.1007/s10856-012-4716-1,,,20.0,,MG-63,208.9804
178,Bi,Sphere,NH2,Precipitation,,,,20000.0,H,Human,Bone,Fibroblast,Adult,72.0,,Live/Dead,CalceinAM,58.091,10.1007/s10856-012-4716-1,,,20.0,,MG-63,208.9804
179,Bi,Sphere,NH2,Precipitation,,,,20000.0,H,Human,Bone,Fibroblast,Adult,96.0,,Live/Dead,CalceinAM,34.44,10.1007/s10856-012-4716-1,,,20.0,,MG-63,208.9804
180,Bi,Sphere,Silica,Precipitation,,,,20000.0,H,Human,Cervix,Epithelial,Adult,12.0,,Live/Dead,CalceinAM,92.593,10.1007/s10856-012-4716-1,,,20.0,,HeLa,208.9804
181,Bi,Sphere,Silica,Precipitation,,,,20000.0,H,Human,Cervix,Epithelial,Adult,24.0,,Live/Dead,CalceinAM,83.951,10.1007/s10856-012-4716-1,,,20.0,,HeLa,208.9804
182,Bi,Sphere,Silica,Precipitation,,,,20000.0,H,Human,Cervix,Epithelial,Adult,48.0,,Live/Dead,CalceinAM,59.259,10.1007/s10856-012-4716-1,,,20.0,,HeLa,208.9804
183,Bi,Sphere,Silica,Precipitation,,,,20000.0,H,Human,Cervix,Epithelial,Adult,72.0,,Live/Dead,CalceinAM,46.914,10.1007/s10856-012-4716-1,,,20.0,,HeLa,208.9804
184,Bi,Sphere,Silica,Precipitation,,,,20000.0,H,Human,Cervix,Epithelial,Adult,96.0,,Live/Dead,CalceinAM,32.593,10.1007/s10856-012-4716-1,,,20.0,,HeLa,208.9804
185,Bi,Sphere,Silica,Precipitation,,,,20000.0,H,Human,Bone,Fibroblast,Adult,12.0,,Live/Dead,CalceinAM,94.053,10.1007/s10856-012-4716-1,,,20.0,,MG-63,208.9804
186,Bi,Sphere,Silica,Precipitation,,,,20000.0,H,Human,Bone,Fibroblast,Adult,24.0,,Live/Dead,CalceinAM,93.776,10.1007/s10856-012-4716-1,,,20.0,,MG-63,208.9804
187,Bi,Sphere,Silica,Precipitation,,,,20000.0,H,Human,Bone,Fibroblast,Adult,48.0,,Live/Dead,CalceinAM,77.04,10.1007/s10856-012-4716-1,,,20.0,,MG-63,208.9804
188,Bi,Sphere,Silica,Precipitation,,,,20000.0,H,Human,Bone,Fibroblast,Adult,72.0,,Live/Dead,CalceinAM,63.209,10.1007/s10856-012-4716-1,,,20.0,,MG-63,196.966569
189,Bi,Sphere,Silica,Precipitation,,,,20000.0,H,Human,Bone,Fibroblast,Adult,96.0,,Live/Dead,CalceinAM,56.708,10.1007/s10856-012-4716-1,,,20.0,,MG-63,196.966569
190,Bi,Sphere,PEG,Precipitation,,,,20000.0,H,Human,Cervix,Epithelial,Adult,12.0,,Live/Dead,CalceinAM,90.617,10.1007/s10856-012-4716-1,,,20.0,,HeLa,196.966569
191,Bi,Sphere,PEG,Precipitation,,,,20000.0,H,Human,Cervix,Epithelial,Adult,24.0,,Live/Dead,CalceinAM,85.185,10.1007/s10856-012-4716-1,,,20.0,,HeLa,196.966569
192,Bi,Sphere,PEG,Precipitation,,,,20000.0,H,Human,Cervix,Epithelial,Adult,48.0,,Live/Dead,CalceinAM,66.173,10.1007/s10856-012-4716-1,,,20.0,,HeLa,196.966569
193,Bi,Sphere,PEG,Precipitation,,,,20000.0,H,Human,Cervix,Epithelial,Adult,72.0,,Live/Dead,CalceinAM,54.815,10.1007/s10856-012-4716-1,,,20.0,,HeLa,196.966569
194,Bi,Sphere,PEG,Precipitation,,,,20000.0,H,Human,Cervix,Epithelial,Adult,96.0,,Live/Dead,CalceinAM,46.173,10.1007/s10856-012-4716-1,,,20.0,,HeLa,107.8682
195,Bi,Sphere,PEG,Precipitation,,,,20000.0,H,Human,Bone,Fibroblast,Adult,12.0,,Live/Dead,CalceinAM,95.021,10.1007/s10856-012-4716-1,,,20.0,,MG-63,107.8682
196,Bi,Sphere,PEG,Precipitation,,,,20000.0,H,Human,Bone,Fibroblast,Adult,24.0,,Live/Dead,CalceinAM,91.425,10.1007/s10856-012-4716-1,,,20.0,,MG-63,107.8682
197,Bi,Sphere,PEG,Precipitation,,,,20000.0,H,Human,Bone,Fibroblast,Adult,48.0,,Live/Dead,CalceinAM,77.87,10.1007/s10856-012-4716-1,,,20.0,,MG-63,107.8682
198,Bi,Sphere,PEG,Precipitation,,,,20000.0,H,Human,Bone,Fibroblast,Adult,72.0,,Live/Dead,CalceinAM,66.667,10.1007/s10856-012-4716-1,,,20.0,,MG-63,107.8682
199,Bi,Sphere,PEG,Precipitation,,,,20000.0,H,Human,Bone,Fibroblast,Adult,96.0,,Live/Dead,CalceinAM,54.08,10.1007/s10856-012-4716-1,,,20.0,,MG-63,107.8682
200,Au,Sphere,None,Chemical Reduction,Positive,,,15000.0,H,Human,Lung,Epithelial,Adult,24.0,,MTS,TetrazoliumSalt,28.349,10.1021/nl101140t,,,2.0,24.4,BEC,107.8682
201,Au,Sphere,None,Chemical Reduction,Positive,,,15000.0,H,Human,Lung,Spindle,Adult,24.0,,MTS,TetrazoliumSalt,54.984,10.1021/nl101140t,,,2.0,24.4,ASM,107.8682
202,Au,Sphere,None,Chemical Reduction,Positive,,,15000.0,H,Human,Lung,Epithelial,Adult,24.0,,MTS,TetrazoliumSalt,24.611,10.1021/nl101140t,,,2.0,24.4,BEC,107.8682
203,Au,Sphere,None,Chemical Reduction,Positive,,,15000.0,H,Human,Lung,Spindle,Adult,24.0,,MTS,TetrazoliumSalt,30.218,10.1021/nl101140t,,,2.0,24.4,ASM,107.8682
204,Au,Sphere,None,Chemical Reduction,Positive,,,15000.0,H,Human,Lung,Epithelial,Adult,24.0,,MTS,TetrazoliumSalt,21.028,10.1021/nl101140t,,,2.0,24.4,BEC,107.8682
205,Au,Sphere,None,Chemical Reduction,Positive,,,15000.0,H,Human,Lung,Spindle,Adult,24.0,,MTS,TetrazoliumSalt,19.938,10.1021/nl101140t,,,2.0,24.4,ASM,107.8682
206,Ag,Sphere,CKK,Precipitation,,,,10000.0,H,Human,Colon,Epithelial,Adult,24.0,5.0,CellTiterBlue,AlamarBlue,88.421,10.1007/s00204-012-0840-4,,,20.0,,Caco-2,107.8682
207,Ag,Sphere,CKK,Precipitation,,,,10000.0,H,Human,Colon,Epithelial,Adult,30.0,5.0,CellTiterBlue,AlamarBlue,78.421,10.1007/s00204-012-0840-4,,,20.0,,Caco-2,107.8682
208,Ag,Sphere,CKK,Precipitation,,,,10000.0,H,Human,Colon,Epithelial,Adult,48.0,5.0,CellTiterBlue,AlamarBlue,39.737,10.1007/s00204-012-0840-4,,,20.0,,Caco-2,107.8682
209,Ag,Sphere,CKK,Precipitation,,,,10000.0,H,Human,Colon,Epithelial,Adult,24.0,10.0,CellTiterBlue,AlamarBlue,68.158,10.1007/s00204-012-0840-4,,,20.0,,Caco-2,107.8682
210,Ag,Sphere,CKK,Precipitation,,,,10000.0,H,Human,Colon,Epithelial,Adult,30.0,10.0,CellTiterBlue,AlamarBlue,49.737,10.1007/s00204-012-0840-4,,,20.0,,Caco-2,107.8682
211,Ag,Sphere,CKK,Precipitation,,,,10000.0,H,Human,Colon,Epithelial,Adult,48.0,10.0,CellTiterBlue,AlamarBlue,24.474,10.1007/s00204-012-0840-4,,,20.0,,Caco-2,107.8682
212,Ag,Sphere,CKK,Precipitation,,,,10000.0,H,Human,Colon,Epithelial,Adult,24.0,25.0,CellTiterBlue,AlamarBlue,33.947,10.1007/s00204-012-0840-4,,,20.0,,Caco-2,107.8682
213,Ag,Sphere,CKK,Precipitation,,,,10000.0,H,Human,Colon,Epithelial,Adult,30.0,25.0,CellTiterBlue,AlamarBlue,5.5263,10.1007/s00204-012-0840-4,,,20.0,,Caco-2,107.8682
214,Ag,Sphere,CKK,Precipitation,,,,10000.0,H,Human,Colon,Epithelial,Adult,48.0,25.0,CellTiterBlue,AlamarBlue,4.2105,10.1007/s00204-012-0840-4,,,20.0,,Caco-2,107.8682
215,Ag,Sphere,CKK,Precipitation,,,,10000.0,H,Human,Colon,Epithelial,Adult,24.0,50.0,CellTiterBlue,AlamarBlue,20.526,10.1007/s00204-012-0840-4,,,20.0,,Caco-2,107.8682
216,Ag,Sphere,CKK,Precipitation,,,,10000.0,H,Human,Colon,Epithelial,Adult,30.0,50.0,CellTiterBlue,AlamarBlue,0.26316,10.1007/s00204-012-0840-4,,,20.0,,Caco-2,107.8682
217,Ag,Sphere,CKK,Precipitation,,,,10000.0,H,Human,Colon,Epithelial,Adult,48.0,50.0,CellTiterBlue,AlamarBlue,2.6316,10.1007/s00204-012-0840-4,,,20.0,,Caco-2,107.8682
218,Ag,Sphere,CKK,Precipitation,,,,10000.0,H,Human,Colon,Epithelial,Adult,24.0,100.0,CellTiterBlue,AlamarBlue,10.789,10.1007/s00204-012-0840-4,,,20.0,,Caco-2,107.8682
219,Ag,Sphere,CKK,Precipitation,,,,10000.0,H,Human,Colon,Epithelial,Adult,30.0,100.0,CellTiterBlue,AlamarBlue,0.26316,10.1007/s00204-012-0840-4,,,20.0,,Caco-2,107.8682
220,Ag,Sphere,CKK,Precipitation,,,,10000.0,H,Human,Colon,Epithelial,Adult,48.0,100.0,CellTiterBlue,AlamarBlue,2.3684,10.1007/s00204-012-0840-4,,,20.0,,Caco-2,107.8682
221,Ag,Sphere,CKK,Precipitation,,,,10000.0,H,Human,Colon,Epithelial,Adult,24.0,5.0,CellTiterBlue,AlamarBlue,107.42,10.1007/s00204-012-0840-4,,,40.0,,Caco-2,107.8682
222,Ag,Sphere,CKK,Precipitation,,,,10000.0,H,Human,Colon,Epithelial,Adult,30.0,5.0,CellTiterBlue,AlamarBlue,98.516,10.1007/s00204-012-0840-4,,,40.0,,Caco-2,107.8682
223,Ag,Sphere,CKK,Precipitation,,,,10000.0,H,Human,Colon,Epithelial,Adult,48.0,5.0,CellTiterBlue,AlamarBlue,96.142,10.1007/s00204-012-0840-4,,,40.0,,Caco-2,107.8682
224,Ag,Sphere,CKK,Precipitation,,,,10000.0,H,Human,Colon,Epithelial,Adult,24.0,10.0,CellTiterBlue,AlamarBlue,101.09,10.1007/s00204-012-0840-4,,,40.0,,Caco-2,231.53262
225,Ag,Sphere,CKK,Precipitation,,,,10000.0,H,Human,Colon,Epithelial,Adult,30.0,10.0,CellTiterBlue,AlamarBlue,90.603,10.1007/s00204-012-0840-4,,,40.0,,Caco-2,231.53262
226,Ag,Sphere,CKK,Precipitation,,,,10000.0,H,Human,Colon,Epithelial,Adult,48.0,10.0,CellTiterBlue,AlamarBlue,64.491,10.1007/s00204-012-0840-4,,,40.0,,Caco-2,231.53262
227,Ag,Sphere,CKK,Precipitation,,,,10000.0,H,Human,Colon,Epithelial,Adult,24.0,25.0,CellTiterBlue,AlamarBlue,93.966,10.1007/s00204-012-0840-4,,,40.0,,Caco-2,231.53262
228,Ag,Sphere,CKK,Precipitation,,,,10000.0,H,Human,Colon,Epithelial,Adult,30.0,25.0,CellTiterBlue,AlamarBlue,80.91,10.1007/s00204-012-0840-4,,,40.0,,Caco-2,231.53262
229,Ag,Sphere,CKK,Precipitation,,,,10000.0,H,Human,Colon,Epithelial,Adult,48.0,25.0,CellTiterBlue,AlamarBlue,43.323,10.1007/s00204-012-0840-4,,,40.0,,Caco-2,231.53262
230,Ag,Sphere,CKK,Precipitation,,,,10000.0,H,Human,Colon,Epithelial,Adult,24.0,50.0,CellTiterBlue,AlamarBlue,72.601,10.1007/s00204-012-0840-4,,,40.0,,Caco-2,107.8682
231,Ag,Sphere,CKK,Precipitation,,,,10000.0,H,Human,Colon,Epithelial,Adult,30.0,50.0,CellTiterBlue,AlamarBlue,54.797,10.1007/s00204-012-0840-4,,,40.0,,Caco-2,107.8682
232,Ag,Sphere,CKK,Precipitation,,,,10000.0,H,Human,Colon,Epithelial,Adult,48.0,50.0,CellTiterBlue,AlamarBlue,26.706,10.1007/s00204-012-0840-4,,,40.0,,Caco-2,107.8682
233,Ag,Sphere,CKK,Precipitation,,,,10000.0,H,Human,Colon,Epithelial,Adult,24.0,100.0,CellTiterBlue,AlamarBlue,43.323,10.1007/s00204-012-0840-4,,,40.0,,Caco-2,107.8682
234,Ag,Sphere,CKK,Precipitation,,,,10000.0,H,Human,Colon,Epithelial,Adult,30.0,100.0,CellTiterBlue,AlamarBlue,26.706,10.1007/s00204-012-0840-4,,,40.0,,Caco-2,107.8682
235,Ag,Sphere,CKK,Precipitation,,,,10000.0,H,Human,Colon,Epithelial,Adult,48.0,100.0,CellTiterBlue,AlamarBlue,5.9347,10.1007/s00204-012-0840-4,,,40.0,,Caco-2,107.8682
236,Fe3O4,Sphere,None,Precipitation,,,,10000.0,H,Human,Lung,Epithelial,Adult,24.0,10.0,MTT,TetrazoliumSalt,84.0,10.1016/j.colsurfb.2014.06.064,,,22.0,,A549,107.8682
237,Fe3O4,Sphere,None,Precipitation,,,,10000.0,H,Human,Lung,Epithelial,Adult,24.0,25.0,MTT,TetrazoliumSalt,72.0,10.1016/j.colsurfb.2014.06.064,,,22.0,,A549,107.8682
238,Fe3O4,Sphere,None,Precipitation,,,,10000.0,H,Human,Lung,Epithelial,Adult,24.0,50.0,MTT,TetrazoliumSalt,56.0,10.1016/j.colsurfb.2014.06.064,,,22.0,,A549,107.8682
239,Fe3O4,Sphere,None,Precipitation,,,,10000.0,H,Human,Lung,Epithelial,Adult,24.0,10.0,NRU,NeutralRed,87.0,10.1016/j.colsurfb.2014.06.064,,,22.0,,A549,107.8682
240,Fe3O4,Sphere,None,Precipitation,,,,10000.0,H,Human,Lung,Epithelial,Adult,24.0,25.0,NRU,NeutralRed,79.0,10.1016/j.colsurfb.2014.06.064,,,22.0,,A549,107.8682
241,Fe3O4,Sphere,None,Precipitation,,,,10000.0,H,Human,Lung,Epithelial,Adult,24.0,50.0,NRU,NeutralRed,65.0,10.1016/j.colsurfb.2014.06.064,,,22.0,,A549,107.8682
242,Ag,Sphere,None,Chemical Reduction,Negative,,,20000.0,H,Human,Skin,Epithelial,Adult,24.0,1.35,MTS,TetrazoliumSalt,84.91,10.1007/s11051-014-2726-2,,,17.0,-23.1,KEC,107.8682
243,Ag,Sphere,None,Chemical Reduction,Negative,,,20000.0,H,Human,Skin,Epithelial,Adult,24.0,2.7,MTS,TetrazoliumSalt,82.481,10.1007/s11051-014-2726-2,,,17.0,-23.1,KEC,107.8682
244,Ag,Sphere,None,Chemical Reduction,Negative,,,20000.0,H,Human,Skin,Epithelial,Adult,24.0,5.39,MTS,TetrazoliumSalt,77.621,10.1007/s11051-014-2726-2,,,17.0,-23.1,KEC,107.8682
